Repository: ibranajmudin/broadband-saturation

Ibrahim Najmudin

This is a practice repository intended to teach me about structuring projects.

It will be for my MPhys project : Laser Amplification Of Incoherent Sources.

-> Function folders descriptions

    -> common
        Stores functions which are generally used in initialising inputs (x-section data + intensity profiles + etc.)

    -> resources
        Stores x-section data
    
    -> runs
        Stores geometries for laser amplification, e.g. Orion, Amica.

    -> test
        Stores the main scripts which test the geometries from the runs folder
        Typically produce output plots or output energies.
        Also typically programmed in the iteration method in them

    -> unused
        Stores old versions of tests scripts

-> params.py stores all global parameters.

File: resources/glass_data.csv (part 1 of 3)
,<CONFIDENTIAL>,,,,,,,,,,,,
Normalized Fluorescence signal from 1000-1200 nm,,,,,,Maximum emission cross section,,,,,,,
,LG-770,LG-760,LG-750,APG-1,,LG-770,LG-760,LG-750,APG-1,,,,Prepared by Dr. Tedi-Marie Usher-Ditzian
Wavelength,Normalized,Normalized,Normalized,Normalized,,_em ,_em ,_em ,_em ,,,,SCHOTT R&D North America
l [nm],"Signal, FC(l)","Signal, FC(l)","Signal, FC(l)","Signal, FC(l)",,[10-20 cm2],[10-20 cm2],[10-20 cm2],[10-20 cm2],,,,"Oct 4th, 2021"
1000,-0.000237289,-0.002013111,-0.0013869,-0.000110572,,3.9,4.5,3.7,3.4,,,,
1000.125,0.000384921,0.000191406,0.001251957,-0.000854084,,,,,,,,,
1000.25,-0.000861951,-0.002017495,0.000590709,-0.004567962,,,,,,,,,
1000.375,0.000383287,-0.000916333,-0.000730561,0.002113222,,,,,,,,,
1000.5,0.002251552,-0.000366848,-0.000731788,0.003595658,,,,,,,,,
1000.625,0.000381652,0.002941023,-0.002713079,0.000623764,,,,,,,,,
1000.75,-0.000242192,0.000180444,0.003225884,0.000622234,,,,,,,,,
1000.875,-0.000866037,-0.002028457,-0.00073547,0.000620704,,,,,,,,,
1001,-0.000866854,-0.003685681,-0.001396719,-0.000122808,,,,,,,,,
1001.125,0.000378383,0.001277222,0.001242138,0.000617645,,,,,,,,,
1001.25,-0.001491516,0.002378384,0.00058089,-0.001609834,,,,,,,,,
1001.375,0.002868859,-0.00314058,0.000579663,0.001359002,,,,,,,,,
1001.5,0.000998959,0.000167291,-8.15859E-05,-0.000128927,,,,,,,,,
1001.625,-0.001493968,0.00182013,0.003217293,-0.001614423,,,,,,,,,
1001.75,-0.000871758,0.001817938,0.001896022,0.000609997,,,,,,,,,
1001.875,-0.00211863,-0.003149349,-8.5268E-05,0.000608467,,,,,,,,,
1002,-0.000873392,-0.003151541,-8.64953E-05,-0.001619012,,,,,,,,,
1002.125,-0.001497237,-0.002602056,0.00123232,-0.001620541,,,,,,,,,
1002.25,0.000371028,-0.00039754,-0.001408993,0.002090277,,,,,,,,,
1002.375,-0.000875844,0.002910331,0.000569844,0.002088748,,,,,,,,,
1002.5,-0.001499689,0.000149753,-9.14047E-05,0.001345235,,,,,,,,,
1002.625,0.000991603,-0.000404116,-0.000752653,-0.000884677,,,,,,,,,
1002.75,0.000990786,-0.000406309,-0.002073923,-0.000144223,,,,,,,,,
1002.875,-0.000879113,-0.000960178,-0.001415129,-0.003113685,,,,,,,,,
1003,0.000366125,-0.002617402,0.000563707,0.003565066,,,,,,,,,
1003.125,-0.00025772,-0.001516239,-0.000757563,0.000593171,,,,,,,,,
1003.25,-0.002750647,0.000688277,0.002541316,0.000591642,,,,,,,,,
1003.375,-0.002128437,0.000686085,0.000560025,-0.001635838,,,,,,,,,
1003.5,0.001608911,-0.002074494,0.000558798,0.000588582,,,,,,,,,
1003.625,0.000985065,-0.004835072,-0.001422493,-0.001638897,,,,,,,,,
1003.75,0.002853331,-0.000975524,0.002536407,0.002071922,,,,,,,,,
1003.875,-0.002754733,0.001228993,0.000555116,-0.000899973,,,,,,,,,
1004,-0.001509495,-0.004841649,0.001213909,-0.001643486,,,,,,,,,
1004.125,0.001604825,-0.002637132,-0.00010736,-0.001645015,,,,,,,,,
1004.25,-0.00151113,0.003980802,-0.000108588,-0.003874927,,,,,,,,,
1004.375,-0.001511947,-0.000434808,0.001870248,-0.002390058,,,,,,,,,
1004.5,-0.001512764,-0.000988677,0.001209,-0.000907621,,,,,,,,,
1004.625,-0.000890554,-0.000439192,-0.002752354,0.001319232,,,,,,,,,
1004.75,0.00097771,-0.000441384,-0.004073624,-0.001652663,,,,,,,,,
1004.875,-0.000892189,0.000659778,-0.000774746,-0.001654193,,,,,,,,,
1005,0.000353049,0.001209263,-0.000775973,-0.002397706,,,,,,,,,
1005.125,0.002221314,-0.002102993,-0.001437222,-0.003141218,,,,,,,,,
1005.25,-0.000271613,-0.000450153,-0.000118407,-0.001658782,,,,,,,,,
1005.375,0.000350597,-0.000452346,-0.002099698,-0.000918328,,,,,,,,,
1005.5,-0.000273247,9.71395E-05,0.001199181,-0.000177875,,,,,,,,,
1005.625,-0.00152012,0.001198302,-0.00078211,0.002048978,,,,,,,,,
1005.75,-0.002143964,-0.001562276,-0.000783337,-0.0016649,,,,,,,,,
1005.875,-0.002767809,-0.000461114,-0.002764628,-0.000182464,,,,,,,,,
1006,-0.000899544,-0.001566661,-0.006065962,-0.000925976,,,,,,,,,
1006.125,-0.002769444,-0.001017176,-0.004087125,-0.001669489,,,,,,,,,
1006.25,0.000967903,8.3986E-05,-0.001448268,0.000554931,,,,,,,,,
1006.375,0.001590114,0.001185148,0.000530569,-0.003900931,,,,,,,,,
1006.5,0.000343242,7.96016E-05,-0.002770765,-0.000932095,,,,,,,,,
1006.625,-0.00090363,0.002284118,0.001188135,0.002036741,,,,,,,,,
1006.75,-0.000904447,0.001730249,-0.000133135,0.002777194,,,,,,,,,
1006.875,-0.002774347,0.002831411,0.00118568,0.002033682,,,,,,,,,
1007,-0.000283054,-0.001032522,-0.001455632,-0.001680196,,,,,,,,,
1007.125,0.000962183,0.002827026,-0.002776901,0.002030622,,,,,,,,,
1007.25,0.002830449,-0.001036906,-0.002778129,0.002029093,,,,,,,,,
1007.375,0.002206604,-0.003245807,-0.001459314,0.000541164,,,,,,,,,
1007.5,0.001582759,6.20637E-05,0.000519522,-0.001686315,,,,,,,,,
1007.625,0.001581942,0.000611549,0.000518295,-0.000203878,,,,,,,,,
1007.75,-0.00215704,0.001161034,-0.000142954,-0.001689374,,,,,,,,,
1007.875,-0.002780885,-0.003254576,-0.000144181,-0.001690904,,,,,,,,,
1008,-0.000289592,0.001708326,0.001834655,0.002019915,,,,,,,,,
1008.125,-0.000913437,0.00446452,0.001173407,0.004988751,,,,,,,,,
1008.25,-0.001537282,0.000600588,0.0018322,-0.000211526,,,,,,,,,
1008.375,0.000330983,0.003356781,0.000510931,0.000528927,,,,,,,,,
1008.5,0.001576221,0.000596203,0.002489767,0.002013797,,,,,,,,,
1008.625,0.002198431,0.002249042,0.001168497,-0.000216115,,,,,,,,,
1008.75,0.002197614,0.001143496,-0.001472815,0.000524338,,,,,,,,,
1008.875,0.000327714,0.003348012,-0.001474042,0.001267225,,,,,,,,,
1009,0.000949924,0.000587434,-0.000815248,-0.000962687,,,,,,,,,
1009.125,0.00032608,3.35646E-05,-0.004116582,0.002748132,,,,,,,,,
1009.25,0.000325263,0.001134727,-0.000157682,-0.000223763,,,,,,,,,
1009.375,-0.000921609,0.002787566,0.000501112,-0.001709259,,,,,,,,,
1009.5,-0.001545454,0.002785374,0.001159906,-0.000226822,,,,,,,,,
1009.625,0.002814921,0.001679827,-0.000821385,-0.002454302,,,,,,,,,
1009.75,0.001568049,0.002229312,0.00049743,-0.005426196,,,,,,,,,
1009.875,-0.000301851,0.003330474,-0.000163819,-0.003199344,,,,,,,,,
1010,-0.000925696,-0.000533458,0.000494975,-0.000232941,,,,,,,,,
1010.125,-0.002795595,-0.000535651,0.000493748,-0.001718437,,,,,,,,,
1010.25,-0.002173385,0.003875575,-0.000827522,0.001250399,,,,,,,,,
1010.375,-0.001551175,-0.001091712,-0.001488771,-0.001721496,,,,,,,,,
1010.5,-0.00217502,-0.001093904,-0.001489998,-0.001723026,,,,,,,,,
1010.625,-0.000929782,0.001110612,-0.001491225,-0.001724555,,,,,,,,,
1010.75,-0.004045736,-0.000546612,0.000487611,-0.000984102,,,,,,,,,
1010.875,0.002183721,-0.000548804,0.001146405,-0.002469598,,,,,,,,,
1011,-0.001555261,6.81086E-07,-0.000174865,0.001983204,,,,,,,,,
1011.125,0.001559059,-1.51115E-06,-0.000176092,0.002723658,,,,,,,,,
1011.25,-0.006541115,-0.000555381,0.001142723,-0.000248237,,,,,,,,,
1011.375,-0.002803768,0.000545782,0.001141495,-0.003962115,,,,,,,,,
1011.5,-0.00155853,-0.000559765,-0.000179774,-0.000251296,,,,,,,,,
1011.625,0.000932762,-0.001113635,-0.000181002,-0.000252826,,,,,,,,,
1011.75,-0.001560165,-1.24723E-05,-0.00084225,0.000487628,,,,,,,,,
1011.875,0.000308101,0.000537013,0.000476565,0.003456463,,,,,,,,,
1012,-0.001561799,-0.002223566,0.000475338,0.004196917,,,,,,,,,
1012.125,0.004044632,0.001084305,0.003114195,-0.004713276,,,,,,,,,
1012.25,-0.000940406,0.002737145,0.002452946,-0.000260474,,,,,,,,,
1012.375,0.001550887,0.002183275,0.001791697,-0.000262004,,,,,,,,,
1012.5,-0.002188096,0.002181083,0.000470428,0.00047845,,,,,,,,,
1012.625,-0.004057995,0.001627214,0.000469201,0.001963319,,,,,,,,,
1012.75,-0.00218973,0.001073344,0.000467973,0.005674138,,,,,,,,,
1012.875,-0.000944492,0.001622829,-0.000193275,0.001218277,,,,,,,,,
1013,0.000923772,0.00106896,0.005085669,-0.000269652,,,,,,,,,
1013.125,-0.002192182,0.001618445,0.002444355,0.002699184,,,,,,,,,
1013.25,0.000299111,0.002167929,0.001123085,0.001955671,,,,,,,,,
1013.375,-0.003439871,0.00161406,-0.002178248,0.001212158,,,,,,,,,
1013.5,-0.000325551,0.001611868,-0.000859433,-0.00027577,,,,,,,,,
1013.625,-0.002818478,-0.001700387,-0.000860661,-0.002503249,,,,,,,,,
1013.75,0.000295842,-4.75481E-05,0.001778196,-0.001762796,,,,,,,,,
1013.875,0.000295025,0.000501937,0.003097012,-0.000280359,,,,,,,,,
1014,0.000917234,0.003809808,0.001775742,-0.003994237,,,,,,,,,
1014.125,-0.000952665,0.002704261,0.000454473,-0.001025401,,,,,,,,,
1014.25,-0.002199537,-5.6317E-05,0.001113266,-0.002510897,,,,,,,,,
1014.375,0.000914783,-0.001161864,-0.000868025,0.001199921,,,,,,,,,
1014.5,0.002160021,0.001042653,-0.001529273,0.001940375,,,,,,,,,
1014.625,0.001536176,-0.001166248,0.001109584,0.001196862,,,,,,,,,
1014.75,-0.000333723,-0.00116844,0.001108357,0.003421282,,,,,,,,,
1014.875,0.000911514,-0.001170633,0.00176715,-0.002518545,,,,,,,,,
1015,0.002156752,-0.003379534,0.003085966,0.001192273,,,,,,,,,
1015.125,-0.000959203,0.004341755,0.001104675,0.001190744,,,,,,,,,
1015.25,-0.00096002,0.002132853,0.001763468,-0.002523134,,,,,,,,,
1015.375,-0.001583865,0.002130661,0.001762241,-0.003266647,,,,,,,,,
1015.5,0.0002844,0.001576792,0.001100993,-0.000300244,,,,,,,,,
1015.625,0.00402175,0.001022923,0.001759786,-0.001043757,,,,,,,,,
1015.75,0.002774876,-0.001737655,0.001758559,0.00043868,,,,,,,,,
1015.875,0.000281949,-8.48161E-05,0.00043729,0.00043715,,,,,,,,,
1016,0.000904158,-0.00174204,-0.002204023,-0.002532312,,,,,,,,,
1016.125,-0.000965741,-0.002847587,0.001754877,-0.004020241,,,,,,,,,
1016.25,0.000279497,0.001011962,0.001753649,-0.001051405,,,,,,,,,
1016.375,-0.001590403,0.000458092,0.003732486,0.000431032,,,,,,,,,
1016.5,0.000900889,0.003214286,0.001751195,-0.002538431,,,,,,,,,
1016.625,0.000900072,0.002660417,0.003730032,-0.001055994,,,,,,,,,
1016.75,0.001522283,0.003209902,-0.000891344,-0.00031554,,,,,,,,,
1016.875,-0.000347616,0.002656032,0.003067556,-0.002543019,,,,,,,,,
1017,0.000274594,-0.000104546,0.000426243,-0.0003186,,,,,,,,,
1017.125,0.000273776,0.002651648,-0.000235005,0.000421854,,,,,,,,,
1017.25,0.000895986,0.001546101,0.003723895,-0.000321659,,,,,,,,,
1017.375,0.000895169,-0.001214477,0.003722667,0.002647177,,,,,,,,,
1017.5,0.00151738,0.000990039,0.001741376,-0.000324718,,,,,,,,,
1017.625,0.00213959,-0.001770539,0.001080128,0.003386101,,,,,,,,,
1017.75,0.000892717,0.002089009,-0.000241142,0.001158622,,,,,,,,,
1017.875,0.00338401,0.003741849,0.002397716,0.003383042,,,,,,,,,
1018,0.000891083,0.002636302,0.002396488,0.003381512,,,,,,,,,
1018.125,0.002759348,0.000427401,0.005695367,-0.005528681,,,,,,,,,
1018.25,0.000889448,0.001528563,0.002394033,0.004120436,,,,,,,,,
1018.375,0.002757714,-0.000128661,0.002392806,0.000406558,,,,,,,,,
1018.5,0.000887814,0.000972501,0.002391579,0.003375394,,,,,,,,,
1018.625,0.000263969,0.000418632,-0.000249733,0.002631881,,,,,,,,,
1018.75,-0.000359875,0.002623149,0.003709167,0.001888368,,,,,,,,,
1018.875,-0.00098372,0.002620956,0.002387897,0.001886838,,,,,,,,,
1019,0.003376655,0.004273796,0.001726647,0.00039891,,,,,,,,,
1019.125,0.004621893,-0.000141814,0.00172542,0.00039738,,,,,,,,,
1019.25,0.006490158,0.003717734,0.001724193,0.001140266,,,,,,,,,
1019.375,0.000259066,0.000957156,-0.000917119,0.004106669,,,,,,,,,
1019.5,0.002127331,0.002058317,0.000401696,0.00410514,,,,,,,,,
1019.625,0.000880458,0.000952771,0.003040554,0.004848026,,,,,,,,,
1019.75,0.001502669,0.003708965,0.003699348,0.000389732,,,,,,,,,
1019.875,0.000878824,0.003706773,0.004358141,0.004100551,,,,,,,,,
1020,0.003993146,0.002049548,0.00237685,0.001873072,,,,,,,,,
1020.125,0.003992329,0.002047356,0.003035644,0.000385143,,,,,,,,,
1020.25,0.00648362,0.001493487,0.008314587,0.001870013,,,,,,,,,
1020.375,0.002121611,0.002594649,0.004353232,0.006322815,,,,,,,,,
1020.5,0.005235929,0.004247489,0.004352005,0.001866953,,,,,,,,,
1020.625,0.002743004,0.005900327,0.004350777,0.004091373,,,,,,,,,
1020.75,0.005234294,0.002588073,0.001709464,0.001863894,,,,,,,,,
1020.875,0.004610451,0.004240912,0.004348323,-0.001108001,,,,,,,,,
1021,0.001494497,0.003135365,0.003027053,0.005573183,,,,,,,,,
1021.125,0.003362762,0.001478142,0.003685847,0.004085255,,,,,,,,,
1021.25,0.002738917,0.001475949,0.003684619,0.005570124,,,,,,,,,
1021.375,-0.000377037,0.003128789,0.005003436,0.007052561,,,,,,,,,
1021.5,-0.000377854,0.002574919,-0.000277963,0.004080666,,,,,,,,,
1021.625,0.002113438,0.005331113,0.003680937,0.007049502,,,,,,,,,
1021.75,0.000243538,0.005880597,0.004999754,0.005564006,,,,,,,,,
1021.875,0.002111804,0.002016665,0.005658546,0.005562476,,,,,,,,,
1022,0.00398007,0.003669505,0.006317338,0.004074547,,,,,,,,,
1022.125,0.000864114,0.005322344,0.004996072,0.004817434,,,,,,,,,
1022.25,0.001486324,0.000906734,0.004334822,0.004071488,,,,,,,,,
1022.375,0.002731562,0.001456219,0.003673573,0.004814374,,,,,,,,,
1022.5,0.002107717,0.003109059,0.00499239,0.006296811,,,,,,,,,
1022.625,0.005222036,0.002555189,0.002351076,0.007779248,,,,,,,,,
1022.75,0.004598193,0.001449642,0.004329912,0.005551769,,,,,,,,,
1022.875,0.00584343,0.003102482,0.004988708,0.002579874,,,,,,,,,
1023,0.007711696,0.003651967,0.007627564,0.00406231,,,,,,,,,
1023.125,0.006464823,0.003649775,0.006966315,0.008515112,,,,,,,,,
1023.25,0.003971898,0.005302614,0.005645045,0.009257999,,,,,,,,,
1023.375,0.003348052,0.00364539,0.006303838,0.00777007,,,,,,,,,
1023.5,0.004593289,0.00529823,0.007622654,0.007026557,,,,,,,,,
1023.625,0.003346417,0.006951069,0.004321321,0.008508994,,,,,,,,,
1023.75,0.005214681,0.004190491,0.004980116,0.005539532,,,,,,,,,
1023.875,0.008329003,0.005291653,0.002998824,0.008505935,,,,,,,,,
1024,0.007705158,0.002531075,0.003657618,0.009990804,,,,,,,,,
1024.125,0.003343148,0.00308056,0.008276539,0.012215224,,,,,,,,,
1024.25,0.008326551,0.006388431,0.002995142,0.006275396,,,,,,,,,
1024.375,0.006456651,0.004731208,0.006954042,0.007757833,,,,,,,,,
1024.5,0.005832806,0.006384046,0.007612835,0.009984686,,,,,,,,,
1024.625,0.009570151,0.005278499,0.005631544,0.012209105,,,,,,,,,
1024.75,0.008323282,0.004172953,0.010250466,0.01072361,,,,,,,,,
1024.875,0.008945492,0.005274115,0.008269175,0.008493698,,,,,,,,,
1025,0.010813757,0.005823599,0.008267947,0.013690916,,,,,,,,,
1025.125,0.007074775,0.005821406,0.009586763,0.009977038,,,,,,,,,
1025.25,0.010812123,0.007474247,0.003645344,0.013687856,,,,,,,,,
1025.375,0.008319196,0.005817022,0.007604244,0.01442831,,,,,,,,,
1025.5,0.008318379,0.00802154,0.007603017,0.01442678,,,,,,,,,
1025.625,0.008317562,0.004709286,0.006941768,0.014425251,,,,,,,,,
1025.75,0.013300963,0.004155415,0.010240647,0.012937322,,,,,,,,,
1025.875,0.012677118,0.007463286,0.008259356,0.011451826,,,,,,,,,
1026,0.012053274,0.009116125,0.007598107,0.012934263,,,,,,,,,
1026.125,0.009560344,0.008562256,0.00759688,0.017389498,,,,,,,,,
1026.25,0.008313475,0.009111741,0.009575717,0.016643552,,,,,,,,,
1026.375,0.00955871,0.010212903,0.011554552,0.011445708,,,,,,,,,
1026.5,0.009557893,0.00855568,0.015513449,0.016640493,,,,,,,,,
1026.625,0.005818913,0.009656839,0.012212119,0.014413014,,,,,,,,,
1026.75,0.010179288,0.00744794,0.015510994,0.014411484,,,,,,,,,
1026.875,0.008309389,0.00910078,0.013529707,0.016635904,,,,,,,,,
1027,0.013915815,0.009098587,0.014848522,0.018862756,,,,,,,,,
1027.125,0.010176836,0.01019975,0.012867234,0.018119244,,,,,,,,,
1027.25,0.012045102,0.010749235,0.017486154,0.016631315,,,,,,,,,
1027.375,0.012667311,0.012953751,0.016824903,0.018858168,,,,,,,,,
1027.5,0.00892833,0.010193173,0.012203527,0.021082587,,,,,,,,,
1027.625,0.012665677,0.011294338,0.015502403,0.022567457,,,,,,,,,
1027.75,0.010795778,0.010188788,0.018141264,0.02553386,,,,,,,,,
1027.875,0.013910094,0.015151693,0.020780121,0.019594032,,,,,,,,,
1028,0.013909277,0.013494464,0.018138809,0.01885052,,,,,,,,,
1028.125,0.017646628,0.01238892,0.017477562,0.024045305,,,,,,,,,
1028.25,0.017645811,0.012938405,0.014836248,0.02107341,,,,,,,,,
1028.375,0.013283801,0.011281184,0.014835021,0.021816296,,,,,,,,,
1028.5,0.017021148,0.012382344,0.012193709,0.024782699,,,,,,,,,
1028.625,0.018266387,0.015138539,0.014832566,0.02255522,,,,,,,,,
1028.75,0.018888597,0.015688023,0.021431551,0.021067291,,,,,,,,,
1028.875,0.017641725,0.01568583,0.020770302,0.025520093,,,,,,,,,
1029,0.016394852,0.016235314,0.019449033,0.02626298,,,,,,,,,
1029.125,0.017017061,0.018439832,0.020767848,0.027745416,,,,,,,,,
1029.25,0.017016244,0.016782608,0.02076662,0.031456235,,,,,,,,,
1029.375,0.015769375,0.014573707,0.020765393,0.02848434,,,,,,,,,
1029.5,0.020129749,0.018984933,0.025384318,0.027740827,,,,,,,,,
1029.625,0.023244072,0.019534417,0.024723066,0.02996768,,,,,,,,,
1029.75,0.021997196,0.018428871,0.022741775,0.033676066,,,,,,,,,
1029.875,0.023865461,0.019530033,0.023400566,0.035902919,,,,,,,,,
1030,0.026356754,0.019527841,0.026039426,0.035901389,,,,,,,,,
1030.125,0.026978964,0.020077324,0.029998328,0.035899859,,,,,,,,,
1030.25,0.024486037,0.01897178,0.028677056,0.037382296,,,,,,,,,
1030.375,0.025108247,0.02227965,0.028675829,0.036638783,,,,,,,,,
1030.5,0.024484403,0.023932487,0.030654665,0.034411304,,,,,,,,,
1030.625,0.027598725,0.02337862,0.029993419,0.036635724,,,,,,,,,
1030.75,0.029466988,0.025583139,0.031312231,0.038118161,,,,,,,,,
1030.875,0.031958282,0.026132622,0.033951089,0.041086996,,,,,,,,,
1031,0.030088381,0.026682106,0.031309776,0.04182745,,,,,,,,,
1031.125,0.031956647,0.026128237,0.033948634,0.041083937,,,,,,,,,
1031.25,0.031332801,0.03109114,0.037907538,0.047023138,,,,,,,,,
1031.375,0.031955013,0.030537269,0.037246286,0.044793226,,,,,,,,,
1031.5,0.033823277,0.029431725,0.036585037,0.046275663,,,,,,,,,
1031.625,0.035691542,0.032187921,0.037243831,0.044790167,,,,,,,,,
1031.75,0.033198613,0.032185728,0.038562646,0.049242969,,,,,,,,,
1031.875,0.035066883,0.031080179,0.036581355,0.049241439,,,,,,,,,
1032,0.038804227,0.033836372,0.040540252,0.052952258,,,,,,,,,
1032.125,0.036934328,0.037144243,0.040539025,0.049980363,,,,,,,,,
1032.25,0.037556535,0.033280311,0.043837906,0.053691182,,,,,,,,,
1032.375,0.040670857,0.032726441,0.0444967,0.051463703,,,,,,,,,
1032.5,0.041293068,0.033827603,0.04317543,0.055172089,,,,,,,,,
1032.625,0.042538306,0.035480443,0.046474309,0.057398942,,,,,,,,,
1032.75,0.041914461,0.038788314,0.047793124,0.061109761,,,,,,,,,
1032.875,0.045651809,0.041544508,0.048451917,0.058879849,,,,,,,,,
1033,0.046274019,0.041542316,0.049770733,0.064077067,,,,,,,,,
1033.125,0.049388337,0.039885093,0.054389654,0.066301487,,,,,,,,,
1033.25,0.048764495,0.042641285,0.052408364,0.065557974,,,,,,,,,
1033.375,0.049386702,0.042639093,0.055047224,0.064814461,,,,,,,,,
1033.5,0.054993135,0.043740256,0.055045997,0.064812931,,,,,,,,,
1033.625,0.056238372,0.043738064,0.05702483,0.067037351,,,,,,,,,
1033.75,0.058729665,0.04594258,0.057023603,0.071490153,,,,,,,,,
1033.875,0.059351875,0.049250451,0.058342418,0.074458989,,,,,,,,,
1034,0.061843168,0.05090329,0.060981274,0.075941426,,,,,,,,,
1034.125,0.061219321,0.051452774,0.065600194,0.07222998,,,,,,,,,
1034.25,0.062464561,0.053657292,0.066919012,0.075196383,,,,,,,,,
1034.375,0.061217686,0.052551745,0.068897848,0.078165219,,,,,,,,,
1034.5,0.064955036,0.056411293,0.070216659,0.080389639,,,,,,,,,
1034.625,0.066200274,0.058064133,0.068895393,0.083358474,,,,,,,,,
1034.75,0.066822484,0.061372004,0.074834357,0.084098928,,,,,,,,,
1034.875,0.072428914,0.063024843,0.078133233,0.08632578,,,,,,,,,
1035,0.077412314,0.064126005,0.078792036,0.0885502,,,,,,,,,
1035.125,0.076788472,0.067985554,0.082750926,0.093747418,,,,,,,,,
1035.25,0.078656731,0.070190075,0.084069738,0.094487872,,,,,,,,,
1035.375,0.07927895,0.068532847,0.085388559,0.09225796,,,,,,,,,
1035.5,0.082393272,0.069082331,0.088687431,0.097452745,,,,,,,,,
1035.625,0.083638507,0.070183499,0.089346234,0.098195631,,,,,,,,,
1035.75,0.086129793,0.074594713,0.088684976,0.098194102,,,,,,,,,
1035.875,0.089244115,0.077350908,0.08802374,0.103388887,,,,,,,,,
1036,0.093604489,0.080107104,0.09198263,0.104871323,,,,,,,,,
1036.125,0.094849724,0.079553237,0.093961472,0.104869794,,,,,,,,,
1036.25,0.09734103,0.081757756,0.096600322,0.107096646,,,,,,,,,
1036.375,0.096717177,0.084513952,0.101879273,0.109321066,,,,,,,,,
1036.5,0.099208471,0.082305046,0.101878046,0.110805936,,,,,,,,,
1036.625,0.10169977,0.088922981,0.105836944,0.110804406,,,,,,,,,
1036.75,0.104814084,0.093885883,0.107815777,0.115999191,,,,,,,,,
1036.875,0.112289596,0.09884879,0.113754737,0.120451993,,,,,,,,,
1037,0.11353484,0.100501625,0.120353726,0.122676413,,,,,,,,,
1037.125,0.113534023,0.101602794,0.11969248,0.127131648,,,,,,,,,
1037.25,0.119140449,0.101600601,0.117711193,0.127872101,,,,,,,,,
1037.375,0.119139632,0.106011815,0.124310173,0.128612555,,,,,,,,,
1037.5,0.12287697,0.107112983,0.128929095,0.129353008,,,,,,,,,
1037.625,0.12786038,0.109317504,0.130247915,0.130093462,,,,,,,,,
1037.75,0.130974702,0.110970339,0.130906696,0.136774646,,,,,,,,,
1037.875,0.132219937,0.117588273,0.138165716,0.139743482,,,,,,,,,
1038,0.136580311,0.123102849,0.138824497,0.142709885,,,,,,,,,
1038.125,0.139071605,0.12254899,0.14080334,0.14567872,,,,,,,,,
1038.25,0.141562904,0.122546798,0.142122151,0.148647556,,,,,,,,,
1038.375,0.14405419,0.126958012,0.144100993,0.151613959,,,,,,,,,
1038.5,0.148414564,0.129714208,0.147399874,0.151612429,,,,,,,,,
1038.625,0.153397968,0.131918727,0.152018795,0.156809647,,,,,,,,,
1038.75,0.157135314,0.141295048,0.16125786,0.160518033,,,,,,,,,
1038.875,0.162741744,0.145706274,0.165216761,0.167199217,,,,,,,,,
1039,0.16585606,0.149565822,0.169835683,0.167939671,,,,,,,,,
1039.125,0.170839468,0.150666983,0.171154497,0.170908507,,,,,,,,,
1039.25,0.174576814,0.153974855,0.174453376,0.173132926,,,,,,,,,
1039.375,0.175822053,0.155627693,0.178412276,0.174617796,,,,,,,,,
1039.5,0.178936373,0.158935565,0.182371175,0.176100233,,,,,,,,,
1039.625,0.18018161,0.161691764,0.183689991,0.180553034,,,,,,,,,
1039.75,0.18578804,0.165551306,0.185668826,0.185005836,,,,,,,,,
1039.875,0.192017498,0.170514209,0.19292784,0.189458638,,,,,,,,,
1040,0.193885764,0.174925436,0.192266584,0.189457109,,,,,,,,,
1040.125,0.194507973,0.176578275,0.195565463,0.193167928,,,,,,,,,
1040.25,0.196999265,0.178782791,0.202164448,0.19762073,,,,,,,,,
1040.375,0.200736613,0.181538985,0.202823243,0.199105599,,,,,,,,,
1040.5,0.205720015,0.183743501,0.206782141,0.199104069,,,,,,,,,
1040.625,0.212572501,0.192016468,0.210741042,0.198358124,,,,,,,,,
1040.75,0.218801959,0.19697937,0.216019984,0.203555342,,,,,,,,,
1040.875,0.225031412,0.203597304,0.223939012,0.210234093,,,,,,,,,
1041,0.230014818,0.206353498,0.227237891,0.217657261,,,,,,,,,
1041.125,0.230637029,0.208006338,0.231856811,0.221368079,,,,,,,,,
1041.25,0.234374375,0.213520917,0.23515569,0.223592499,,,,,,,,,
1041.375,0.240603841,0.215173757,0.241094654,0.227303318,,,,,,,,,
1041.5,0.245587231,0.220688327,0.239113359,0.228043772,,,,,,,,,
1041.625,0.248701555,0.221789499,0.245052327,0.232496574,,,,,,,,,
1041.75,0.251815876,0.226752401,0.25165131,0.235465409,,,,,,,,,
1041.875,0.256799278,0.235025368,0.256930254,0.24363056,,,,,,,,,
1042,0.259913598,0.237229884,0.260229133,0.249569761,,,,,,,,,
1042.125,0.265520028,0.242192787,0.264848053,0.252536164,,,,,,,,,
1042.25,0.269257376,0.242190595,0.266166869,0.253276617,,,,,,,,,
1042.375,0.272994724,0.24660182,0.274085896,0.256245453,,,,,,,,,
1042.5,0.277355098,0.252668076,0.276724753,0.25772789,,,,,,,,,
1042.625,0.281715478,0.255975947,0.278043569,0.263667091,,,,,,,,,
1042.75,0.287321904,0.266455631,0.287282639,0.273316207,,,,,,,,,
1042.875,0.300404663,0.274176911,0.293881622,0.280739375,,,,,,,,,
1043,0.307880175,0.27803646,0.305760776,0.285192177,,,,,,,,,
1043.125,0.312240551,0.281896008,0.311699742,0.286674613,,,,,,,,,
1043.25,0.316600925,0.286858912,0.316318662,0.294839764,,,,,,,,,
1043.375,0.319092219,0.288511751,0.318297509,0.300034549,,,,,,,,,
1043.5,0.324075621,0.295129684,0.324236461,0.30597375,,,,,,,,,
1043.625,0.331551133,0.298437556,0.328195362,0.300775905,,,,,,,,,
1043.75,0.334665453,0.306158845,0.334134326,0.310425022,,,,,,,,,
1043.875,0.342140965,0.314983487,0.344693439,0.31636179,,,,,,,,,
1044,0.34899345,0.319394712,0.345352227,0.320072609,,,,,,,,,
1044.125,0.349615661,0.319944197,0.350631175,0.32601181,,,,,,,,,
1044.25,0.351483925,0.322700391,0.357230158,0.329722629,,,,,,,,,
1044.375,0.358959449,0.324904908,0.359209009,0.334917414,,,,,,,,,
1044.5,0.363319813,0.333729552,0.366468,0.337141834,,,,,,,,,
1044.625,0.370172299,0.335934068,0.371746944,0.349019333,,,,,,,,,
1044.75,0.380762948,0.348620452,0.385606162,0.357184483,,,,,,,,,
1044.875,0.394468735,0.357996772,0.397485316,0.367575583,,,,,,,,,
1045,0.401944246,0.364063029,0.402104239,0.375740734,,,,,,,,,
1045.125,0.405058562,0.368474254,0.410023265,0.380193536,,,,,,,,,
1045.25,0.407549849,0.371782126,0.412662122,0.382420388,,,,,,,,,
1045.375,0.411287207,0.377848377,0.412660895,0.388357157,,,,,,,,,
1045.5,0.420631808,0.381707931,0.418599858,0.392067975,,,,,,,,,
1045.625,0.424992176,0.388325865,0.430479013,0.398007176,,,,,,,,,
1045.75,0.439320991,0.397150507,0.435757955,0.409140259,,,,,,,,,
1045.875,0.448665572,0.406526829,0.448957153,0.422501725,,,,,,,,,
1046,0.454272016,0.417006504,0.458196222,0.429182909,,,,,,,,,
1046.125,0.463616612,0.419211043,0.461495101,0.432893728,,,,,,,,,
1046.25,0.471092123,0.423070567,0.467434065,0.439574912,,,,,,,,,
1046.375,0.47296039,0.426378439,0.472052985,0.441799332,,,,,,,,,
1046.5,0.479812881,0.43354805,0.481292055,0.452192864,,,,,,,,,
1046.625,0.489157469,0.441821027,0.491851168,0.463325947,,,,,,,,,
1046.75,0.504109311,0.460024182,0.509670513,0.48188616,,,,,,,,,
1046.875,0.527160508,0.477123974,0.530129943,0.497473574,,,,,,,,,
1047,0.540866297,0.488707002,0.542669119,0.507867107,,,,,,,,,
1047.125,0.545849699,0.49477326,0.551908189,0.517516224,,,,,,,,,
1047.25,0.555194294,0.503046215,0.558507174,0.521969026,,,,,,,,,
1047.375,0.560177696,0.513525899,0.564446138,0.536072474,,,,,,,,,
1047.5,0.570768345,0.517937126,0.572365164,0.54498204,,,,,,,,,
1047.625,0.579489913,0.528968477,0.581604234,0.55537314,,,,,,,,,
1047.75,0.595687827,0.53999983,0.595463452,0.567992622,,,,,,,,,
1047.875,0.610639631,0.551582858,0.609982712,0.578383722,,,,,,,,,
1048,0.621230305,0.565372597,0.618561741,0.590261221,,,,,,,,,
1048.125,0.628082786,0.574197239,0.629780874,0.596200422,,,,,,,,,
1048.25,0.637427382,0.580815191,0.635059816,0.602879173,,,,,,,,,
1048.375,0.647395003,0.587984786,0.64033876,0.611786307,,,,,,,,,
1048.5,0.659231708,0.600119492,0.652217914,0.620693441,,,,,,,,,
1048.625,0.674806578,0.615564262,0.666737136,0.634799322,,,,,,,,,
1048.75,0.695365666,0.638732513,0.690496689,0.659297832,,,,,,,,,
1048.875,0.720908974,0.661900762,0.71689631,0.67562723,,,,,,,,,
1049,0.735237789,0.676793856,0.730095508,0.688246712,,,,,,,,,
1049.125,0.743959356,0.689480239,0.739334578,0.696411863,,,,,,,,,
1049.25,0.753303952,0.699959913,0.747253604,0.703093047,,,,,,,,,
1049.375,0.761402491,0.708784557,0.751212487,0.710516214,,,,,,,,,
1049.5,0.776354334,0.71926421,0.768371828,0.725361645,,,,,,,,,
1049.625,0.789437092,0.731950615,0.776950877,0.735013195,,,,,,,,,
1049.75,0.807504072,0.749602094,0.791470116,0.75060061,,,,,,,,,
1049.875,0.822455915,0.771115312,0.805329335,0.764706491,,,,,,,,,
1050,0.83429262,0.782698342,0.819848598,0.777325973,,,,,,,,,
1050.125,0.844883261,0.793729693,0.826447559,0.783262741,,,,,,,,,
1050.25,0.855473934,0.800899304,0.837666692,0.794398257,,,,,,,,,
1050.375,0.862949428,0.811378979,0.841625614,0.804047373,,,,,,,,,
1050.5,0.874163109,0.825720396,0.854824778,0.815924872,,,,,,,,,
1050.625,0.882884676,0.837303424,0.86472388,0.822603624,,,,,,,,,
1050.75,0.903443764,0.859919998,0.885843331,0.844876185,,,,,,,,,
1050.875,0.922756799,0.884191656,0.907622805,0.863433965,,,,,,,,,
1051,0.937085614,0.894671259,0.91422179,0.87679543,,,,,,,,,
1051.125,0.942069016,0.9040476,0.924120882,0.888672929,,,,,,,,,
1051.25,0.94767543,0.910665518,0.929399823,0.891641765,,,,,,,,,
1051.375,0.95203582,0.92059358,0.935998809,0.90500323,,,,,,,,,
1051.5,0.95515014,0.92886648,0.945237904,0.91316838,,,,,,,,,
1051.625,0.960133542,0.933829415,0.949856799,0.916879199,,,,,,,,,
1051.75,0.966986028,0.943205756,0.957115805,0.925044349,,,,,,,,,
1051.875,0.975707559,0.955340424,0.968334938,0.939889781,,,,,,,,,
1052,0.982560081,0.964716744,0.971633817,0.946570965,,,,,,,,,
1052.125,0.983805311,0.968576293,0.975592716,0.951023767,,,,,,,,,
1052.25,0.987542666,0.969125779,0.974271447,0.952506204,,,,,,,,,
1052.375,0.991279987,0.971330295,0.979550389,0.957700989,,,,,,,,,
1052.5,0.99127917,0.977396593,0.97888914,0.958441442,,,,,,,,,
1052.625,0.995016543,0.981807807,0.984168084,0.969576958,,,,,,,,,
1052.75,1,0.989529067,0.99208711,0.980712474,,,,,,,,,
1052.875,0.999999183,0.992836938,0.997366052,0.981452927,,,,,,,,,
1053,0.997506262,0.998351517,0.997364825,0.991102044,,,,,,,,,
1053.125,0.998751394,0.996694239,0.998023619,0.991100515,,,,,,,,,
1053.25,0.999373654,0.997243768,0.99736237,0.99406935,,,,,,,,,
1053.375,0.993765553,1,0.996701125,0.997780169,,,,,,,,,
1053.5,0.996256839,0.999446087,1,0.997778639,,,,,,,,,
1053.625,0.993763919,0.996133847,0.995378625,0.996290711,,,,,,,,,
1053.75,0.990024968,0.988408186,0.997357461,0.996289181,,,,,,,,,
1053.875,0.98815507,0.988405994,0.99537617,1,,,,,,,,,
1054,0.985039115,0.988403802,0.994054911,0.997030538,,,,,,,,,
1054.125,0.981300132,0.985643185,0.994053683,0.999996941,,,,,,,,,
1054.25,0.978807211,0.986192714,0.992732404,0.997769462,,,,,,,,,
1054.375,0.974445195,0.982328762,0.988110999,0.997767932,,,,,,,,,
1054.5,0.972575296,0.978464778,0.982169608,0.997766402,,,,,,,,,
1054.625,0.96509815,0.972394197,0.982168381,0.99702289,,,,,,,,,
1054.75,0.959490085,0.965220175,0.975566941,0.991822613,,,,,,,,,
1054.875,0.94640569,0.952529425,0.961705269,0.98885315,,,,,,,,,
1055,0.937682498,0.945355461,0.955103829,0.983652873,,,,,,,,,
1055.125,0.932074397,0.941491497,0.952462517,0.978455029,,,,,,,,,
1055.25,0.930827553,0.937075886,0.95048124,0.979195482,,,,,,,,,
1055.375,0.922727379,0.931556945,0.950480013,0.977709987,,,,,,,,,
1055.5,0.917119325,0.926589625,0.945198629,0.971770159,,,,,,,,,
1055.625,0.916495469,0.92327738,0.939917204,0.973252596,,,,,,,,,
1055.75,0.910264377,0.917206707,0.93529583,0.966568352,,,,,,,,,
1055.875,0.900918147,0.91223945,0.928034368,0.96359889,,,,,,,,,
1056,0.895933111,0.918305708,0.920112869,0.95765663,,,,,,,,,
1056.125,0.890325046,0.920510275,0.916811553,0.956171134,,,,,,,,,
1056.25,0.888455129,0.920508083,0.909550102,0.95097329,,,,,,,,,
1056.375,0.884716165,0.917195746,0.914169014,0.948743378,,,,,,,,,
1056.5,0.877862044,0.908918462,0.905587511,0.946515899,,,,,,,,,
1056.625,0.870384876,0.900089399,0.896345986,0.940573639,,,,,,,,,
1056.75,0.860415645,0.89126037,0.885784418,0.931663446,,,,,,,,,
1056.875,0.84670822,0.87525954,0.877202916,0.925723618,,,,,,,,,
1057,0.843592265,0.866982151,0.869941454,0.919039375,,,,,,,,,
1057.125,0.836115119,0.863669933,0.867300142,0.921266227,,,,,,,,,
1057.25,0.832999164,0.858150954,0.865318852,0.914581984,,,,,,,,,
1057.375,0.830506237,0.858148762,0.861357496,0.908642157,,,,,,,,,
1057.5,0.828636338,0.85152646,0.858716184,0.906412245,,,,,,,,,
1057.625,0.826143409,0.843249109,0.851454725,0.9012144,,,,,,,,,
1057.75,0.817420209,0.834420081,0.846173326,0.896016556,,,,,,,,,
1057.875,0.813681196,0.82890113,0.837591823,0.891560695,,,,,,,,,
1058,0.812434354,0.821175443,0.831650405,0.890814749,,,,,,,,,
1058.125,0.812433536,0.818966542,0.828349072,0.881904556,,,,,,,,,
1058.25,0.812432719,0.81289591,0.824387718,0.881161044,,,,,,,,,
1058.375,0.811185824,0.811238676,0.819106292,0.874479233,,,,,,,,,
1058.5,0.809315947,0.806271416,0.81250488,0.869278956,,,,,,,,,
1058.625,0.808069076,0.799097393,0.810523589,0.865565078,,,,,,,,,
1058.75,0.791869545,0.789165012,0.79864198,0.858141284,,,,,,,,,
1058.875,0.781900288,0.776474256,0.790060477,0.853685423,,,,,,,,,
1059,0.776915251,0.770955279,0.784119066,0.849229562,,,,,,,,,
1059.125,0.773799296,0.763781283,0.778837682,0.842545318,,,,,,,,,
1059.25,0.77130637,0.759365674,0.778836455,0.843285772,,,,,,,,,
1059.375,0.765075269,0.757156773,0.771574974,0.840313877,,,,,,,,,
1059.5,0.761959322,0.751086118,0.774873853,0.8321481,,,,,,,,,
1059.625,0.758843368,0.748877222,0.768932434,0.835114503,,,,,,,,,
1059.75,0.751366222,0.740599879,0.761670973,0.831400625,,,,,,,,,
1059.875,0.747004199,0.736184269,0.758369639,0.826944764,,,,,,,,,
1060,0.74326523,0.73176866,0.755068308,0.81952097,,,,,,,,,
1060.125,0.740149276,0.729008081,0.751106935,0.816549075,,,,,,,,,
1060.25,0.732672128,0.729005889,0.747145597,0.819517911,,,,,,,,,
1060.375,0.731425232,0.722383569,0.750444476,0.811349701,,,,,,,,,
1060.5,0.728932311,0.719623014,0.749123205,0.809861772,,,,,,,,,
1060.625,0.725816375,0.71355235,0.743841809,0.809860243,,,,,,,,,
1060.75,0.718339227,0.707481708,0.739880455,0.797237701,,,,,,,,,
1060.875,0.713354162,0.698652667,0.73195895,0.796494189,,,,,,,,,
1061,0.707123098,0.694237068,0.726017554,0.789812378,,,,,,,,,
1061.125,0.705253199,0.691476493,0.723376242,0.788324449,,,,,,,,,
1061.25,0.702760272,0.688715915,0.719414887,0.78609697,,,,,,,,,
1061.375,0.701513399,0.685403679,0.718093618,0.784609042,,,,,,,,,
1061.5,0.694659281,0.683194783,0.716772347,0.780895164,,,,,,,,,
1061.625,0.690920327,0.678779149,0.710830961,0.777183718,,,,,,,,,
1061.75,0.689050399,0.673260184,0.706869574,0.771241458,,,,,,,,,
1061.875,0.684065361,0.671051283,0.704228262,0.76530163,,,,,,,,,
1062,0.682195462,0.66332561,0.702906993,0.763813702,,,,,,,,,
1062.125,0.67596437,0.663323418,0.698285616,0.758615857,,,,,,,,,
1062.25,0.674094471,0.659459484,0.699604439,0.758614328,,,,,,,,,
1062.375,0.675339726,0.658905616,0.692342971,0.757870815,,,,,,,,,
1062.5,0.670977699,0.657248391,0.694321828,0.756385319,,,,,,,,,
1062.625,0.667238704,0.652832781,0.691020449,0.754897391,,,,,,,,,
1062.75,0.662876707,0.648968871,0.682438972,0.748957563,,,,,,,,,
1062.875,0.654153475,0.643449885,0.677817603,0.739305387,,,,,,,,,
1063,0.651660554,0.639034274,0.67319622,0.737817458,,,,,,,,,
1063.125,0.651036734,0.634066987,0.673194993,0.73410358,,,,,,,,,
1063.25,0.648543807,0.635168162,0.667253574,0.731134118,,,,,,,,,
1063.375,0.645427852,0.634062602,0.665272282,0.732616555,,,,,,,,,
1063.5,0.646050063,0.628543639,0.66263097,0.728902677,,,,,,,,,
1063.625,0.64231108,0.625783052,0.656689552,0.725930782,,,,,,,,,
1063.75,0.63545696,0.620815774,0.656028313,0.719990954,,,,,,,,,
1063.875,0.633587032,0.619158558,0.654707034,0.717019059,,,,,,,,,
1064,0.630471106,0.61639797,0.648105624,0.714049597,,,,,,,,,
1064.125,0.627978179,0.613085716,0.646124304,0.717016,,,,,,,,,
1064.25,0.629223418,0.613635201,0.64348299,0.712560139,,,,,,,,,
1064.375,0.623615349,0.611977958,0.644141784,0.712558609,,,,,,,,,
1064.5,0.620499399,0.608114044,0.64084045,0.711815097,,,,,,,,,
1064.625,0.617383444,0.610318561,0.636879102,0.706617252,,,,,,,,,
1064.75,0.613644484,0.603144569,0.633577764,0.701419408,,,,,,,,,
1064.875,0.606790341,0.593763843,0.626976324,0.696219131,,,,,,,,,
1065,0.601182277,0.5954167,0.622354947,0.694733635,,,,,,,,,
1065.125,0.601804487,0.589897735,0.62037365,0.690277774,,,,,,,,,
1065.25,0.596819451,0.587137156,0.621692472,0.693246609,,,,,,,,,
1065.375,0.595572596,0.58989335,0.61905116,0.689532731,,,,,,,,,
1065.5,0.591833597,0.584374386,0.616409846,0.687302819,,,,,,,,,
1065.625,0.588094614,0.58051047,0.613108515,0.68507534,,,,,,,,,
1065.75,0.588716825,0.576094843,0.610467201,0.682845429,,,,,,,,,
1065.875,0.579993629,0.57057588,0.6091459,0.676905601,,,,,,,,,
1066,0.57874675,0.566160268,0.607164668,0.67244974,,,,,,,,,
1066.125,0.577499891,0.564503058,0.602543265,0.670961811,,,,,,,,,
1066.25,0.57812209,0.561190789,0.596601847,0.670218298,,,,,,,,,
1066.375,0.575629161,0.561740249,0.599240704,0.670958752,,,,,,,,,
1066.5,0.570644124,0.557324651,0.595279348,0.665760908,,,,,,,,,
1066.625,0.569397235,0.55787415,0.592638037,0.664275412,,,,,,,,,
1066.75,0.560051024,0.547390091,0.585376605,0.654623236,,,,,,,,,
1066.875,0.553819903,0.538009385,0.580095178,0.646455026,,,,,,,,,
1067,0.548834878,0.533042098,0.573493741,0.644225114,,,,,,,,,
1067.125,0.542603802,0.531936552,0.569532385,0.640511236,,,,,,,,,
1067.25,0.53886483,0.53193436,0.569531158,0.636055375,,,,,,,,,
1067.375,0.536994921,0.525863739,0.567549868,0.637537812,,,,,,,,,
1067.5,0.535125022,0.522551463,0.563588543,0.632339967,,,,,,,,,
1067.625,0.530139983,0.519790885,0.559627157,0.629370505,,,,,,,,,
1067.75,0.530139166,0.510961856,0.556325823,0.624170228,,,,,,,,,
1067.875,0.523908076,0.508201278,0.550384405,0.616746434,,,,,,,,,
1068,0.517053956,0.503233991,0.544443013,0.618228871,,,,,,,,,
1068.125,0.512691921,0.500473409,0.545101781,0.620453291,,,,,,,,,
1068.25,0.510822077,0.500471217,0.546420597,0.614513463,,,,,,,,,
1068.375,0.511444257,0.497158966,0.544439331,0.613027967,,,,,,,,,
1068.5,0.507082246,0.48998497,0.541137952,0.607085707,,,,,,,,,
1068.625,0.497112991,0.485569359,0.53321649,0.598175514,,,,,,,,,
1068.75,0.491504926,0.476188655,0.523314944,0.595948035,,,,,,,,,
1068.875,0.483404752,0.470669672,0.516713493,0.587037842,,,,,,,,,
1069,0.478419716,0.46459905,0.515392235,0.582579548,,,,,,,,,
1069.125,0.475926787,0.460735116,0.51407096,0.580352069,,,,,,,,,
1069.25,0.47343386,0.458526215,0.513409718,0.578122158,,,,,,,,,
1069.375,0.474056042,0.455765637,0.508128319,0.578120628,,,,,,,,,
1069.5,0.472186198,0.454660067,0.505487007,0.577377115,,,,,,,,,
1069.625,0.462839942,0.450244469,0.497565508,0.573663237,,,,,,,,,
1069.75,0.460347015,0.441967131,0.497564281,0.56772341,,,,,,,,,
1069.875,0.452869869,0.436999865,0.497563054,0.561039166,,,,,,,,,
1070,0.449130886,0.435342618,0.488321547,0.558069704,,,,,,,,,
1070.125,0.446014923,0.430927009,0.483700169,0.555097809,,,,,,,,,
1070.25,0.445391086,0.432028161,0.481058858,0.547671583,,,,,,,,,
1070.375,0.44289816,0.427060883,0.482377674,0.546186087,,,,,,,,,
1070.5,0.437913123,0.425403667,0.478416318,0.541730225,,,,,,,,,
1070.625,0.437289278,0.420436347,0.4724749,0.538016347,,,,,,,,,
1070.75,0.427943036,0.413814046,0.467853529,0.527619756,,,,,,,,,
1070.875,0.42108893,0.403881673,0.461912107,0.51796758,,,,,,,,,
1071,0.416726919,0.397811018,0.45729073,0.518708033,,,,,,,,,
1071.125,0.416103074,0.397808826,0.45530944,0.514252172,,,,,,,,,
1071.25,0.414233175,0.398358324,0.452008106,0.509054328,,,,,,,,,
1071.375,0.412986304,0.393942714,0.452006879,0.510536764,,,,,,,,,
1071.5,0.412362459,0.390630458,0.446065467,0.504596937,,,,,,,,,
1071.625,0.408000448,0.390076588,0.445404211,0.503853424,,,,,,,,,
1071.75,0.402392386,0.385109301,0.442762899,0.500881529,,,,,,,,,
1071.875,0.396161292,0.379038659,0.438801544,0.489000971,,,,,,,,,
1072,0.392422311,0.37738143,0.431540085,0.48454511,,,,,,,,,
1072.125,0.391798466,0.374620857,0.432198866,0.481575647,,,,,,,,,
1072.25,0.389928567,0.37572202,0.425597439,0.477861769,,,,,,,,,
1072.375,0.386189584,0.374064795,0.430876381,0.476373841,,,,,,,,,
1072.5,0.386811785,0.369097508,0.426255004,0.47785871,,,,,,,,,
1072.625,0.385564922,0.364130221,0.418333523,0.472658433,,,,,,,,,
1072.75,0.374972638,0.359714612,0.415032189,0.460035892,,,,,,,,,
1072.875,0.370610628,0.350885585,0.406450686,0.451870115,,,,,,,,,
1073,0.366248611,0.349780037,0.401829311,0.449640203,,,,,,,,,
1073.125,0.365624774,0.345916106,0.397867956,0.450380657,,,,,,,,,
1073.25,0.364377903,0.346465589,0.399846791,0.445182812,,,,,,,,,
1073.375,0.362508002,0.34811843,0.397205479,0.445923266,,,,,,,,,
1073.5,0.360638103,0.342047787,0.397864274,0.440725421,,,,,,,,,
1073.625,0.35939123,0.340390564,0.39456294,0.437011543,,,,,,,,,
1073.75,0.351914084,0.334319922,0.393241669,0.431813699,,,,,,,,,
1073.875,0.345682986,0.329904312,0.38334013,0.428099821,,,,,,,,,
1074,0.347551256,0.329350443,0.380038792,0.425127926,,,,,,,,,
1074.125,0.340697144,0.324934826,0.378057499,0.418446115,,,,,,,,,
1074.25,0.338827239,0.322174255,0.378716294,0.420670535,,,,,,,,,
1074.375,0.339449448,0.321620385,0.37475494,0.41769864,,,,,,,,,
1074.5,0.337579549,0.320514843,0.372773648,0.415471161,,,,,,,,,
1074.625,0.335086622,0.315547552,0.369472301,0.412499266,,,,,,,,,
1074.75,0.330724611,0.310580265,0.365510961,0.407301422,,,,,,,,,
1074.875,0.326362603,0.308371362,0.359569543,0.402103577,,,,,,,,,
1075,0.320131519,0.3028524,0.358908307,0.397647716,,,,,,,,,
1075.125,0.321376749,0.303401883,0.354946939,0.393933838,,,,,,,,,
1075.25,0.319506848,0.301192982,0.350985583,0.393190325,,,,,,,,,
1075.375,0.317013921,0.298984081,0.348344271,0.390960414,,,,,,,,,
1075.5,0.31576705,0.298430212,0.347023003,0.387988519,,,,,,,,,
1075.625,0.313897149,0.294014602,0.343721669,0.389473388,,,,,,,,,
1075.75,0.310781194,0.29401241,0.337780251,0.384275544,,,,,,,,,
1075.875,0.3045501,0.291251831,0.335798958,0.379075267,,,,,,,,,
